Repository: nadyalife2/tochka-plavleniya

# ТОЧКА ПЛАВЛЕНИЯ — Инженерный портал и техрегламенты пайки РЭА
Лабораторный справочник, калькуляторы термопрофилей и библиотека технических регламентов монтажа электронных модулей по стандартам IPC-A-610 и ГОСТ.

---

## 🏗️ Архитектура проекта

* **`theme4/`** — действующая тема WordPress (v4.0.0). Эстетика Editorial Lab: бумажный холст, янтарный акцент `#FFC700`, паспорта техпроцессов, калькуляторы, строгая дедупликация DOM-якорей.
* **`wp-content/plugins/tchp-content/`** — контентное ядро: паспорт статьи, оснастка, FAQ, источники, канонические сплавы, редакционная проверка (ОТК) и защита от рассинхронизации по `expected_hash`.
* **`schemas/`** — контракты данных: [`article-contract-v1.schema.json`](schemas/article-contract-v1.schema.json) и эталонный [`article-example-v1.json`](schemas/article-example-v1.json).
* **`tests/`** — мастер-раннер, mock-WP тесты, Python unit-тесты и раннеры пакетов.
* **`tools/`** — сборка дистрибутивов, генерация статей и доставка черновиков (`delivery_cli.py`).
* **`docs/`** — навигатор [`docs/START_HERE.md`](docs/START_HERE.md), 4 тематических гида, стратегия роста, патентный трек и верификация.
* **`prompts/`, `gem-knowledge/`, `media/`, `semantic_core.xlsx`** — промпты, редполитика и голос, фирменная графика, семантическое ядро.

---

## 🧪 Тестирование и CI/CD

GitHub Actions ([`.github/workflows/ci.yml`](.github/workflows/ci.yml)) запускает мастер-раннер
[`tests/run-all-tests.py`](tests/run-all-tests.py). Локально — тот же прогон:

```bash
python -m pip install jsonschema
python tests/run-all-tests.py
```

Раннер выполняет **7 шагов**:

1. **JSON Schema**: Draft-07 мета-схема, эталонный контракт, реестр канонических сплавов, негативные тесты.
2. **PHP Lint**: все PHP-файлы `theme4/`, плагина `tchp-content` и тестового набора.
3. **Mock-WP бизнес-логика**: 43 проверки, 10 сценариев (REST-валидация, `expected_hash`/409, инвалидация ОТК, DOM-якоря, сплавы, владелец Schema.org, паритет отпечатков PHP↔Python).
4. **Python unit**: delivery CLI и генератор статей.
5. **Docs links**: проверка относительных Markdown-ссылок в README, `docs/` и `SKILL.md`.
6. **Package build**: сборка `theme4.zip` и `tchp-content.zip`.
7. **Byte-parity**: побайтовая сверка каждого файла архивов с исходниками.

Живой REST-тест `tools/test_live_wp_integration.py` требует WordPress, URL и application password
пользователя автоматизации — в CI он не запускается. Подробности: [`tests/README.md`](tests/README.md).

---

## 📚 Документация и стратегия

* [`docs/START_HERE.md`](docs/START_HERE.md) — навигатор по проекту.
* [`docs/ROADMAP-TWO-SITES.md`](docs/ROADMAP-TWO-SITES.md) — мастер-план двух сайтов до дохода.
* [`docs/STRATEGY-TWO-BRANDS.md`](docs/STRATEGY-TWO-BRANDS.md) — понятная стратегия двух брендов.
* [`docs/business-model-two-sites.md`](docs/business-model-two-sites.md) — Lean Canvas и потоки дохода.
* [`docs/unit-economics-two-sites.md`](docs/unit-economics-two-sites.md) — финмодель и сценарии.
* [`docs/invention-device.md`](docs/invention-device.md) — ТРИЗ, prior art и черновик формулы.
* [`docs/STRATEGY-90-DAY.md`](docs/STRATEGY-90-DAY.md) — быстрый трек до первого дохода.
* [`docs/STRATEGY-6-MONTH.md`](docs/STRATEGY-6-MONTH.md) — бюджет, второй сайт, гранты, устройство.
* [`docs/STRATEGY-2026.md`](docs/STRATEGY-2026.md) — портфель и долгий горизонт.
* [`docs/PATENT-SEARCH-TEG-FAN.md`](docs/PATENT-SEARCH-TEG-FAN.md) — предварительный патентный поиск.

# SEO-контур портала «Точка Плавления»

Автономная система планирования тем, перелинковки, скоринга (0–100) и приёмки статей.
Работает локально поверх мастер-базы **SQLite `seo/data/seo.db`**. Excel
`semantic_core_FULL_v11.xlsx` — только архив исходного ядра и ручной обмен, мастером не является.

👉 **Главная точка входа:** читайте [START-HERE.md](START-HERE.md).

## Быстрый старт:

```bash

# 1. Открыть дашборд (канбан, инспектор статьи, ТЗ, анализ запросов)
python seo/scripts/server.py

# → http://127.0.0.1:8765

# 2. Посмотреть очередь «что писать» в файлах
python seo/scripts/build_worklist.py

# Результат в seo/out/WORKLIST.md

# 3. Подобрать перелинковку для статьи
python seo/scripts/link_candidates.py --id 16 --write

# 4. Оценить качество текста (0–100)
python seo/scripts/score_article.py --file "сами статьи/15-pripoj-dlya-pajki-vidy.md" --id 15

# 5. Получить ТЗ для автора по теме
python seo/scripts/generate_brief.py --id 20
```

## Документация:

- [START-HERE.md](START-HERE.md) — единый навигатор по шагам
- [_SPEC.md](_SPEC.md) — внутренняя спецификация: источник истины, статусы, скрипты
- [MODEL-ROUTING.md](MODEL-ROUTING.md) — какие модели за что отвечают и где нужен VPN
- [FREE-MODELS-AND-TOKENS.md](FREE-MODELS-AND-TOKENS.md) — бесплатные модели и экономия токенов
- [modules/](modules/) — 7 рабочих модулей (Research, OnPage, Interlink, Scoring, Voice, AI-Patterns, Gems)
- [reference/glossary.md](reference/glossary.md) — инженерный словарь сплавов и понятий

File: seo/reference/standards/alloys.json
{
  "version": "1.0",
  "category": "solder_alloys",
  "updated_at": "2026-10-31",
  "standards": [
    "ГОСТ 21930-76 (Припои оловянно-свинцовые в чушках)",
    "ГОСТ 21931-76 (Припои оловянно-свинцовые в виде проволоки и трубок)",
    "IPC J-STD-006C (Requirements for Electronic Grade Solder Alloys)",
    "ASTM B32 (Standard Specification for Solder Metal)"
  ],
  "items": {
    "pos61": {
      "id": "pos61",
      "name": "ПОС-61",
      "standard": "ГОСТ 21930-76, ГОСТ 21931-76",
      "type": "leaded",
      "composition": {
        "sn_nominal": 61.0,
        "sn_range": "59.0 – 61.0%",
        "pb_nominal": 39.0,
        "pb_range": "39.0 – 41.0%",
        "antimony_max": 0.05,
        "copper_max": 0.05,
        "bismuth_max": 0.1
      },
      "temperatures": {
        "t_solidus": 183,
        "t_liquidus": 190,
        "crystal_interval": 7,
        "is_eutectic": false,
        "t_iron_min": 240,
        "t_iron_max": 320,
        "t_iron_heavy_polygon": 340
      },
      "physical_properties": {
        "density_g_cm3": 8.5,
        "electrical_resistivity_ohm_mm2_m": 0.139,
        "tensile_strength_mpa": 43,
        "relative_elongation_pct": 36
      },
      "applications": [
        "Монтаж и ремонт бытовой и промышленной электроники (THT и SMD)",
        "Пайка медных проводов, кабелей, печатных плат и чувствительных компонентов",
        "Лужение печатных плат и выводов элементов"
      ],
      "warnings": [
        "Не эвтектика: имеет интервал кристаллизации 7 °C (между 190 и 183 °C расплав находится в кашеобразном состоянии).",
        "Категорически запрещено сдвигать или вибрировать спаиваемые детали до полного охлаждения ниже 183 °C во избежание образования кристаллизационных микротрещин («холодная пайка»)."
      ]
    },
    "sn63pb37": {
      "id": "sn63pb37",
      "name": "Sn63Pb37",
      "standard": "IPC J-STD-006C / ASTM B32",
      "type": "leaded_eutectic",
      "composition": {
        "sn_nominal": 63.0,
        "sn_range": "62.5 – 63.5%",
        "pb_nominal": 37.0,
        "pb_range": "36.5 – 37.5%"
      },
      "temperatures": {
        "t_solidus": 183,
        "t_liquidus": 183,
        "crystal_interval": 0,
        "is_eutectic": true,
        "t_iron_min": 250,
        "t_iron_max": 285
      },
      "physical_properties": {
        "density_g_cm3": 8.4,
        "electrical_resistivity_ohm_mm2_m": 0.145,
        "tensile_strength_mpa": 45
      },
      "applications": [
        "Прецизионный монтаж электроники аэрокосмического и медицинского назначения",
        "Монтаж компонентов с мелким шагом выводов (QFP, SOIC, 0402)"
      ],
      "warnings": [
        "Истинная эвтектика: мгновенный фазовый переход из жидкости в твёрдое тело ровно при 183 °C без кашеобразной фазы."
      ]
    },
    "pos40": {
      "id": "pos40",
      "name": "ПОС-40",
      "standard": "ГОСТ 21930-76, ГОСТ 21931-76",
      "type": "leaded",
      "composition": {
        "sn_nominal": 40.0,
        "sn_range": "39.0 – 41.0%",
        "pb_nominal": 60.0,
        "pb_range": "59.0 – 61.0%"
      },
      "temperatures": {
        "t_solidus": 183,
        "t_liquidus": 238,
        "crystal_interval": 55,
        "is_eutectic": false,
        "t_iron_min": 300,
        "t_iron_max": 330
      },
      "physical_properties": {
        "density_g_cm3": 9.3,
        "electrical_resistivity_ohm_mm2_m": 0.159,
        "tensile_strength_mpa": 38
      },
      "applications": [
        "Пайка и лужение массивных силовых проводов, клемм, кабельных наконечников",
        "Пайка латунных и медных радиаторов, теплообменников"
      ],
      "warnings": [
        "Огромный интервал кристаллизации 55 °C (183–238 °C).",
        "Категорически запрещён для тонких печатных плат и микросхем: длительное застывание провоцирует перегрев текстолита и отслоение дорожек."
      ]
    },
    "sac305": {
      "id": "sac305",
      "name": "SAC305 (Sn96.5Ag3.0Cu0.5)",
      "standard": "IPC J-STD-006C, RoHS 2011/65/EU",
      "type": "lead_free",
      "composition": {
        "sn_nominal": 96.5,
        "ag_nominal": 3.0,
        "cu_nominal": 0.5
      },
      "temperatures": {
        "t_solidus": 217,
        "t_liquidus": 220,
        "crystal_interval": 3,
        "is_eutectic": false,
        "t_iron_min": 260,
        "t_iron_max": 340,
        "t_reflow_peak": 245
      },
      "physical_properties": {
        "density_g_cm3": 7.37,
        "electrical_resistivity_ohm_mm2_m": 0.132,
        "tensile_strength_mpa": 48
      },
      "applications": [
        "Мировой бессвинцовый промышленный стандарт для поверхностного монтажа (SMD/BGA)",
        "Ремонт современных заводских материнских плат, смартфонов, ноутбуков"
      ],
      "warnings": [
        "Температура плавления на 34 °C выше ПОС-61.",
        "Требует термостабильного флюса и бережного обращения с текстолитом.",
        "Не перегревать жало выше 350 °C во избежание ускоренного выщелачивания медной металлизации дорожек."
      ]
    },
    "sn42bi58": {
      "id": "sn42bi58",
      "name": "Sn42Bi58 (Олово-Висмут)",
      "standard": "IPC J-STD-006C",
      "type": "lead_free_low_melt",
      "composition": {
        "sn_nominal": 42.0,
        "bi_nominal": 58.0
      },
      "temperatures": {
        "t_solidus": 138,
        "t_liquidus": 138,
        "crystal_interval": 0,
        "is_eutectic": true,
        "t_iron_min": 160,
        "t_iron_max": 200,
        "t_reflow_peak": 165
      },
      "physical_properties": {
        "density_g_cm3": 8.72,
        "tensile_strength_mpa": 55,
        "relative_elongation_pct": 5
      },
      "applications": [
        "Пайка термочувствительных светодиодов (LED), гибких полиимидных шлейфов, пластиковых разъёмов",
        "Двухступенчатая пайка узлов без риска расплавить соседние компоненты"
      ],
      "warnings": [
        "Сплав обладает повышенной хрупкостью: не применять в узлах, подверженных вибрации или ударным нагрузкам.",
        "КАТЕГОРИЧЕСКИЙ ЗАПРЕТ: не смешивать со свинцовыми припоями! В присутствии даже 0.5% свинца образуется тройная фаза Sn-Pb-Bi с температурой плавления 96 °C, вызывающая разрушение шва при обычном нагреве процессора."
      ]
    },
    "sac405": {
      "id": "sac405",
      "name": "SAC405",
      "standard": "IPC J-STD-006C (Sn95.5Ag4.0Cu0.5)",
      "type": "lead_free",
      "composition": {
        "sn_nominal": 95.5,
        "ag_nominal": 4.0,
        "cu_nominal": 0.5
      },
      "temperatures": {
        "t_solidus": 217,
        "t_liquidus": 220,
        "crystal_interval": 3,
        "is_eutectic": false,
        "t_iron_min": 265,
        "t_iron_max": 345
      },
      "physical_properties": {
        "density_g_cm3": 7.44,
        "tensile_strength_mpa": 48
      },
      "applications": [
        "Бессвинцовая пайка ответственных узлов с улучшенным смачиванием"
      ],
      "warnings": [
        "Повышенное содержание серебра (4%) улучшает растекаемость, но увеличивает стоимость припоя."
      ]
    },
    "snbiago": {
      "id": "snbiago",
      "name": "Sn42Bi57.6Ag0.4",
      "standard": "Chip Quik SMDLTLFP / TDS",
      "type": "low_temp_lead_free",
      "composition": {
        "sn_nominal": 42.0,
        "bi_nominal": 57.6,
        "ag_nominal": 0.4
      },
      "temperatures": {
        "t_solidus": 137,
        "t_liquidus": 140,
        "crystal_interval": 3,
        "is_eutectic": false,
        "t_iron_min": 165,
        "t_iron_max": 205
      },
      "physical_properties": {
        "density_g_cm3": 8.56
      },
      "applications": [
        "Монтаж термочувствительных компонентов, LED-модулей, гибких шлейфов"
      ],
      "warnings": [
        "Хрупкость снижена добавкой 0.4% серебра, но остается выше, чем у Sn-Pb и SAC сплавов."
      ]
    },
    "roze": {
      "id": "roze",
      "name": "Сплав Розе",
      "standard": "ТУ 6-09-4064-87",
      "type": "demount_only",
      "composition": {
        "bi_nominal": 50.0,
        "pb_nominal": 32.0,
        "sn_nominal": 18.0
      },
      "temperatures": {
        "t_solidus": 94,
        "t_liquidus": 96,
        "crystal_interval": 2,
        "is_eutectic": false,
        "t_iron_min": 120,
        "t_iron_max": 150
      },
      "physical_properties": {
        "density_g_cm3": 9.72,
        "tensile_strength_mpa": 20
      },
      "applications": [
        "Безопасный демонтаж многовыводных микросхем, разъемов и термочувствительных чипов без перегрева текстолита",
        "Химико-термическое лужение дорожек печатных плат в кипящей воде с лимонной кислотой"
      ],
      "warnings": [
        "ИСКЛЮЧИТЕЛЬНО ДЕМОНТАЖНЫЙ СПЛАВ: категорически запрещено оставлять в рабочих силовых и сигнальных соединениях!",
        "Сплав крайне хрупок и разрушается от естественной вибрации техники.",
        "После выпайки детали остатки сплава Розе обязаны быть полностью вычищены медной оплеткой с нейтральным флюсом перед монтажом на ПОС-61 или SAC305."
      ]
    },
    "vuda": {
      "id": "vuda",
      "name": "Сплав Вуда",
      "standard": "ТУ 6-09-4065-88",
      "type": "toxic_demount",
      "composition": {
        "bi_nominal": 50.0,
        "pb_nominal": 25.0,
        "sn_nominal": 12.5,
        "cd_nominal": 12.5
      },
      "temperatures": {
        "t_solidus": 68.5,
        "t_liquidus": 68.5,
        "crystal_interval": 0,
        "is_eutectic": true,
        "t_iron_min": 110,
        "t_iron_max": 150
      },
      "physical_properties": {
        "density_g_cm3": 9.7
      },
      "applications": [
        "Низкотемпературный демонтаж особо хрупких стеклянных и пластиковых корпусов"
      ],
      "warnings": [
        "ОПАСНО ДЛЯ ЖИЗНИ И ЗДОРОВЬЯ: содержит 12.5% высокотоксичного кадмия (Cd)!",
        "Пары кадмия поражают почки, печень и дыхательную систему, накапливаются в организме.",
        "Рекомендуется полностью заменить на безопасный сплав Розе или висмутовые бессвинцовые сплавы."
      ]
    }
  }
}
